Repository: sq1900/codex-iv-debug-demo

# Codex I-V Data Debug Demo

This repository is prepared for a Codex-based code debugging demo.

## Project Goal

Use Codex to debug MATLAB scripts for semiconductor I-V measurement data processing.

## Data

The `data/` folder contains raw I-V measurement data of three power semiconductor devices:

- IRF3710
- IRF2804
- BD241C

## Tasks for Codex

Codex should help debug and improve the MATLAB script to:

1. Read raw `.txt` data files.
2. Clean invalid values.
3. Normalize current data.
4. Plot I-V curves.
5. Fit IRF3710 data using a logarithmic model.
6. Compare I-V characteristics of different devices.
7. Export publication-style figures.

## Expected Output

- IRF3710 logarithmic fitting figure
- I-V characteristics comparison figure

# Measurements
This repository contains the raw measurement data for the article "Analytical prediction of the thermal behavior of semiconductor power devices from room temperature I-V measurements"

File: codex-iv-debug-demo/bd241c.txt
100V/3A/40W	10	20	30	40	50	60	70	80	90	100
1.00E-07	0.3772877	0.3512125	0.3243505	0.2968454	0.2688623	0.2405283	0.211964	0.1828891	0.1539484	0.1252403
1.12E-07	0.3805788	0.3545808	0.3277267	0.3002471	0.2722637	0.2439461	0.2154175	0.1863775	0.1574837	0.1288154
1.26E-07	0.3838722	0.3579447	0.3311954	0.3037846	0.275853	0.2476508	0.2191976	0.1902557	0.1614064	0.1327236
1.42E-07	0.3871118	0.3613213	0.334601	0.3072699	0.2793593	0.2512823	0.2228862	0.1940278	0.1651723	0.1365685
1.59E-07	0.3902728	0.3646296	0.3379046	0.310673	0.2829649	0.2548829	0.2264998	0.1978027	0.1690415	0.1404829
1.79E-07	0.3934962	0.3679062	0.3413277	0.3141254	0.2864743	0.2584051	0.2302357	0.2014955	0.1728703	0.1443073
2.01E-07	0.3966978	0.3711659	0.3446794	0.3175746	0.2899584	0.2619817	0.2338677	0.2050816	0.176644	0.1481354
2.25E-07	0.3998511	0.3743313	0.3479925	0.3209655	0.2934261	0.2655611	0.2374755	0.2087602	0.1803985	0.1519439
2.53E-07	0.4029957	0.3776161	0.3513	0.3243466	0.2968136	0.2690891	0.2410776	0.2125062	0.1841418	0.1556905
2.84E-07	0.4061108	0.3808314	0.3545521	0.3276977	0.3003013	0.2726013	0.2445979	0.2161847	0.1878096	0.1595257
3.19E-07	0.4091766	0.3840317	0.3578165	0.3309988	0.3037517	0.2761102	0.248232	0.2198552	0.1916182	0.1633532
3.59E-07	0.4123532	0.3872234	0.3611333	0.3344185	0.3071743	0.2795397	0.2518274	0.2235057	0.1953569	0.16715
4.03E-07	0.4154599	0.3903725	0.3643932	0.337755	0.3105942	0.2831077	0.2553989	0.2271253	0.1990776	0.1709408
4.52E-07	0.4185585	0.3935317	0.367646	0.341087	0.3139781	0.2865959	0.2589624	0.2307366	0.202801	0.1747183
5.08E-07	0.4216472	0.3967379	0.370887	0.3444106	0.3173485	0.2900748	0.2624887	0.2344315	0.2064693	0.1784507
5.71E-07	0.4246932	0.3999003	0.3740589	0.3476743	0.3208006	0.2935475	0.2659994	0.2380725	0.2101505	0.182316
6.41E-07	0.4277957	0.4030545	0.3773547	0.3510152	0.3241921	0.2969776	0.2696189	0.2417069	0.2138248	0.1861036
7.20E-07	0.430905	0.4062063	0.3805826	0.3543424	0.3275785	0.3004464	0.2731641	0.2453324	0.2176128	0.1898875
8.08E-07	0.4339908	0.4092925	0.3838023	0.3576412	0.3309557	0.303949	0.2767062	0.2488869	0.2212976	0.193679
9.08E-07	0.4370653	0.4124849	0.3870198	0.3609378	0.3342624	0.3074057	0.280244	0.2525797	0.225001	0.1974167
1.02E-06	0.4401385	0.4156377	0.3901964	0.3642091	0.3376966	0.3108613	0.2837145	0.2561955	0.2287152	0.2012087
1.14E-06	0.4432122	0.4187435	0.393416	0.3674864	0.340969	0.3142748	0.2872702	0.2598014	0.232401	0.2049455
1.29E-06	0.4462944	0.4218984	0.396626	0.3707708	0.3443358	0.3177275	0.2908055	0.2634266	0.2361061	0.2087156
1.44E-06	0.4493777	0.4250363	0.3998355	0.3740563	0.3477158	0.3211759	0.2943269	0.2670456	0.2398064	0.2125158
1.62E-06	0.4524589	0.4281667	0.4030263	0.3773255	0.3510811	0.3246103	0.2978304	0.2706627	0.2434977	0.216291
1.82E-06	0.4555483	0.4313089	0.4062199	0.3806044	0.3544549	0.3280531	0.3013479	0.2742656	0.2471973	0.2200757
2.05E-06	0.4586297	0.4344415	0.4093966	0.3838663	0.3578143	0.331482	0.3048476	0.277869	0.2508776	0.2238392
2.30E-06	0.4617098	0.4375785	0.4125877	0.3871225	0.3611806	0.3349188	0.308351	0.2814683	0.2545693	0.2276061
2.58E-06	0.4647959	0.4407209	0.4157784	0.3903808	0.3645276	0.338347	0.3118666	0.2850725	0.2582483	0.23137
2.90E-06	0.4678799	0.443854	0.4189692	0.3936303	0.3678724	0.3417749	0.3153889	0.2886691	0.2619101	0.2351251
3.26E-06	0.4709757	0.4469935	0.4221766	0.3968858	0.3712113	0.3451981	0.3189177	0.2922615	0.2655832	0.2388844
3.66E-06	0.4740779	0.4501351	0.4253804	0.4001494	0.3745501	0.3486174	0.3224348	0.2958588	0.2692518	0.242651
4.11E-06	0.4771955	0.4532793	0.4285903	0.403424	0.3778858	0.3520323	0.3259496	0.2994507	0.2729206	0.2464239
4.61E-06	0.4803195	0.456426	0.4317971	0.4066996	0.3812265	0.3554409	0.3294664	0.3030467	0.2766073	0.250212
5.18E-06	0.4834454	0.4595744	0.4350064	0.4099734	0.3845665	0.3588497	0.3329709	0.3066399	0.2803018	0.2539901
5.82E-06	0.4865748	0.4627243	0.4382066	0.413249	0.3879009	0.362254	0.3364733	0.3102272	0.2839945	0.2577711
6.53E-06	0.4897065	0.4658755	0.4414057	0.4165176	0.3912359	0.3656639	0.3399718	0.3138167	0.2876854	0.2615508
7.34E-06	0.4928334	0.4690299	0.4446113	0.4197841	0.3945722	0.3690768	0.3434722	0.3174083	0.2913871	0.265322
8.24E-06	0.4959603	0.4721856	0.4478108	0.4230448	0.3979067	0.3724997	0.3469686	0.3209983	0.2950608	0.2690885
9.26E-06	0.4990908	0.4753435	0.4510137	0.426309	0.4012405	0.3759209	0.3504647	0.3245752	0.2987315	0.2728513
1.04E-05	0.502221	0.4785022	0.4542189	0.4295747	0.4045793	0.3793509	0.3539626	0.3281612	0.3024077	0.27662
1.17E-05	0.5053366	0.4816554	0.457417	0.4328184	0.4079081	0.3827464	0.3574522	0.3317473	0.3060392	0.2803803
1.31E-05	0.5084748	0.4848138	0.4606228	0.4360917	0.4112408	0.3861423	0.3609453	0.3353241	0.3097316	0.2841504
1.47E-05	0.5116103	0.4879736	0.4638265	0.4393607	0.4145763	0.3895535	0.3644392	0.3389106	0.3134069	0.2879189
1.65E-05	0.5147479	0.491141	0.4670406	0.4426342	0.417918	0.3929786	0.3679399	0.3424946	0.3171017	0.2916854
1.86E-05	0.517878	0.4942996	0.4702441	0.4458976	0.4212497	0.3963973	0.3714333	0.3460714	0.3207617	0.2954439
2.09E-05	0.5210062	0.4974578	0.4734519	0.4491634	0.4245868	0.3998224	0.3749265	0.3496532	0.32443	0.2992021
2.34E-05	0.5241379	0.5006218	0.4766628	0.4524337	0.4279239	0.4032428	0.3784232	0.3532338	0.3281063	0.302965
2.63E-05	0.5272612	0.5037767	0.4798694	0.4556994	0.4312604	0.4066654	0.3819163	0.3568093	0.3317766	0.3067248
2.96E-05	0.5303789	0.5069225	0.4830731	0.4589634	0.4345947	0.410076	0.385407	0.3603824	0.335446	0.3104794
3.32E-05	0.5335002	0.5100743	0.4862804	0.4622323	0.4379347	0.4134916	0.3889036	0.3639738	0.3391149	0.3142419
3.73E-05	0.5366125	0.5132222	0.4894846	0.4654983	0.4412715	0.4169046	0.3923989	0.3675388	0.3427913	0.3180004
4.19E-05	0.5397236	0.5163692	0.492691	0.4687683	0.4446129	0.4203219	0.3958971	0.3711157	0.3464599	0.321766
4.70E-05	0.5428275	0.5195175	0.4958949	0.4720344	0.4479496	0.4237364	0.3993922	0.3746991	0.3501269	0.3255278
5.28E-05	0.5459241	0.5226642	0.499093	0.4752993	0.4512756	0.4271484	0.4028883	0.3782849	0.3538	0.3294235
5.93E-05	0.5490173	0.5258137	0.5022932	0.4785629	0.4546093	0.4305633	0.4063844	0.3818849	0.3574713	0.3331842
6.66E-05	0.5521077	0.5289584	0.5054924	0.4818297	0.4579422	0.4339826	0.4098853	0.3854755	0.3611538	0.3369465
7.48E-05	0.5551866	0.5321015	0.5086871	0.4850928	0.4612744	0.4373972	0.4133814	0.3890737	0.3648221	0.3407062
8.40E-05	0.5582605	0.5352318	0.5118774	0.4883527	0.4646065	0.4408126	0.4168775	0.3926632	0.3684998	0.3444619
9.44E-05	0.5613288	0.5383599	0.5150695	0.4916134	0.4679461	0.4442278	0.4203737	0.3962527	0.3721761	0.3482239
0.00010601	0.5643898	0.5414572	0.5182568	0.494872	0.4713061	0.4476423	0.4238785	0.3998191	0.3758528	0.3519877
0.000118998	0.5674288	0.5445639	0.5214252	0.4981132	0.4746175	0.4510413	0.4273624	0.4033924	0.3795154	0.355732
0.000133695	0.5704842	0.5476893	0.524615	0.501377	0.4779557	0.4544655	0.4308712	0.4070041	0.3831996	0.3595055
0.000150157	0.5735245	0.550801	0.5277945	0.5046307	0.4812824	0.4578805	0.4343715	0.4105965	0.3868814	0.3632677
0.000168606	0.5765519	0.5539019	0.5309621	0.507876	0.4846049	0.4612865	0.4378643	0.4141814	0.3905469	0.3670232
0.000189358	0.5795775	0.5570003	0.5341326	0.5111239	0.4879376	0.4646991	0.4413628	0.4177762	0.3942238	0.370784
0.000212707	0.5826021	0.5600974	0.5373052	0.5143747	0.4912773	0.4681173	0.4448635	0.421374	0.3979081	0.3745513
0.00023887	0.5856127	0.5631831	0.5404629	0.5176165	0.4946079	0.4715268	0.4483554	0.4249666	0.4015841	0.3783115
0.000268268	0.5886196	0.5662661	0.5436216	0.5208573	0.4979374	0.4749389	0.4518496	0.4285508	0.4052626	0.38207
0.000301315	0.5916228	0.5693464	0.5467798	0.5240972	0.501269	0.4783537	0.4553484	0.4321482	0.4089456	0.3858333
0.000338415	0.594618	0.5724222	0.5499347	0.5273356	0.5045974	0.481766	0.4588461	0.4357392	0.4126306	0.3895982
0.000380069	0.5976063	0.5754955	0.5530876	0.5305715	0.507921	0.4851764	0.4623469	0.4393293	0.4163095	0.3933657
0.000426884	0.6005932	0.5785647	0.556244	0.5338074	0.5112478	0.4885916	0.4658543	0.4429279	0.4199912	0.3971396
0.000479376	0.6035703	0.5816268	0.5593948	0.5370399	0.514568	0.4920002	0.4693576	0.4465182	0.4236715	0.4009122
0.000538427	0.6065505	0.5846916	0.5625466	0.5402805	0.5178937	0.4954121	0.4728656	0.4501181	0.4273593	0.404694
0.000604685	0.609528	0.5877514	0.5656962	0.5435183	0.521217	0.4988217	0.4763727	0.453714	0.4310522	0.4084758
0.000679133	0.6125041	0.5908115	0.5688456	0.5467569	0.5245425	0.5022353	0.4798813	0.4573147	0.4347456	0.4122601
0.000762736	0.6154774	0.5938696	0.5719939	0.5499945	0.5278681	0.5056503	0.4833887	0.4609166	0.438446	0.416047
0.000856651	0.6184483	0.596927	0.5751414	0.5532336	0.5311965	0.5090688	0.486899	0.464522	0.4421476	0.4198353
0.000962111	0.6214195	0.5999845	0.5782879	0.5564719	0.5345256	0.5124909	0.4904127	0.4681295	0.4458524	0.423624
0.001080578	0.6243796	0.6030388	0.5814291	0.5597011	0.5378532	0.5159197	0.4939234	0.4717384	0.4495512	0.4274065
0.001213551	0.6273479	0.6060967	0.5845804	0.5629441	0.5411872	0.5193456	0.4974449	0.4753534	0.4532585	0.4312068
0.001363111	0.6303237	0.6091616	0.587738	0.5661951	0.5445296	0.5227799	0.5009755	0.4789765	0.456979	0.4350174
0.001530469	0.6332907	0.612219	0.5908886	0.5694389	0.547864	0.5262065	0.5044975	0.4825928	0.4606918	0.4388205
0.001718988	0.6362704	0.6152898	0.5940518	0.5726966	0.5512156	0.529651	0.5080374	0.4862268	0.4644246	0.4426423
0.001930555	0.6392524	0.618363	0.5972195	0.575958	0.5545696	0.5331004	0.5115798	0.4898653	0.46816	0.4464694
0.002168561	0.6422446	0.6214485	0.6003976	0.5792307	0.5579382	0.5365647	0.5151369	0.4935177	0.4719115	0.4503123
0.002435693	0.645242	0.6245384	0.6035827	0.5825108	0.5613109	0.5400351	0.5187008	0.4971766	0.4756694	0.4541617
0.002735171	0.6482422	0.6276327	0.606771	0.5857941	0.5646902	0.5435109	0.5222692	0.5008422	0.4794294	0.4580172
0.003072256	0.6512592	0.6307443	0.6099769	0.5890961	0.5680885	0.5470057	0.5258571	0.504527	0.4832113	0.4618943
0.003450129	0.6542832	0.6338632	0.6131914	0.5924057	0.571493	0.5505078	0.5294518	0.5082201	0.4870005	0.4657799
0.003874805	0.6573228	0.6369964	0.6164221	0.5957326	0.574915	0.5540273	0.5330669	0.5119323	0.4908095	0.4696841
0.00435179	0.6603797	0.6401484	0.6196702	0.5990765	0.5783551	0.5575644	0.5366997	0.5156622	0.4946364	0.4736072
0.004887707	0.663456	0.643319	0.622937	0.6024421	0.5818172	0.561123	0.5403546	0.5194145	0.4984851	0.4775523
0.005489354	0.6665512	0.6465112	0.6262262	0.6058275	0.5852996	0.5647026	0.5440305	0.5231892	0.5023565	0.4815195
0.006165386	0.6696727	0.6497288	0.6295406	0.6092404	0.5888082	0.56831	0.5477347	0.5269918	0.5062556	0.4855161
0.006923871	0.6728182	0.6529716	0.6328804	0.6126778	0.5923419	0.5719421	0.5514634	0.5308197	0.5101812	0.4895397
0.007776436	0.6759969	0.6562468	0.6362528	0.6161499	0.5959112	0.5756091	0.5552285	0.5346853	0.5141429	0.493599
0.008733932	0.6792094	0.6595565	0.6396625	0.6196567	0.5995167	0.5793143	0.5590297	0.5385867	0.5181426	0.4976966
0.009809106	0.6824617	0.6629061	0.6431096	0.6232032	0.6031599	0.5830573	0.5628715	0.5425295	0.5221837	0.5018357
0.01101504	0.6857384	0.66628	0.6465822	0.6267771	0.6068327	0.5868269	0.5667399	0.5464996	0.5262507	0.5060026
0.01237002	0.6890789	0.6697192	0.6501198	0.6304145	0.6105697	0.5906645	0.570675	0.5505354	0.5303859	0.5102371
0.01389451	0.6924813	0.6732192	0.6537204	0.6341153	0.6143689	0.5945661	0.5746755	0.5546377	0.534587	0.5145394
0.01560553	0.6959419	0.6767796	0.6573804	0.6378756	0.6182289	0.5985252	0.5787354	0.5588002	0.5388488	0.5189027
0.01752505	0.6994684	0.6804047	0.6611053	0.6417022	0.6221551	0.6025532	0.5828646	0.5630303	0.5431802	0.523335
0.01968655	0.7030802	0.6841172	0.6649186	0.6456167	0.6261726	0.6066709	0.5870842	0.5673521	0.5476052	0.5278602
0.02210553	0.7067671	0.6879038	0.6688063	0.649605	0.6302623	0.6108636	0.5913785	0.5717494	0.5521045	0.5324614
0.02483115	0.7105623	0.6917996	0.6728029	0.6537065	0.6344643	0.6151698	0.5957871	0.5762617	0.5567192	0.5371802
0.02788708	0.7144588	0.6957975	0.6769034	0.6579096	0.6387709	0.6195787	0.6003004	0.5808787	0.56144	0.5420061
0.03132251	0.718481	0.6999204	0.6811304	0.6622405	0.6432061	0.6241169	0.604944	0.5856272	0.5662928	0.5469633
0.03517623	0.7226344	0.7041765	0.6854894	0.6667024	0.6477729	0.6287899	0.6097215	0.5905099	0.5712818	0.5520584
0.03950777	0.7269425	0.7085875	0.6900057	0.671324	0.6524991	0.6336207	0.6146597	0.5955548	0.5764338	0.5573177
0.04436791	0.7314183	0.7131659	0.6946892	0.6761129	0.6573943	0.6386243	0.6197695	0.6007724	0.5817598	0.5627506
0.04983235	0.7360891	0.7179408	0.6995692	0.6811007	0.6624891	0.6438258	0.6250812	0.6061913	0.5872909	0.5683904
0.05596768	0.7409725	0.7229283	0.7046645	0.6863036	0.667801	0.6492468	0.6306113	0.6118321	0.5930436	0.5742522
0.06285358	0.746093	0.7281547	0.7099985	0.6917463	0.6733525	0.6549087	0.6363854	0.6177166	0.5990421	0.5803623
0.07059328	0.7514856	0.7336544	0.7156073	0.6974657	0.679182	0.6608499	0.6424391	0.6238843	0.6053256	0.5867591
0.0792852	0.7571799	0.7394564	0.7215195	0.7034892	0.6853182	0.6670982	0.6488029	0.6303623	0.6119219	0.5934706
0.08904576	0.7632114	0.7455963	0.7277701	0.7098539	0.6917958	0.6736909	0.6555155	0.6371906	0.6188691	0.6005357
0.1000056	0.7696208	0.752116	0.7344041	0.7166009	0.6986608	0.6806706	0.6626137	0.6444082	0.6262093	0.6079987
